Repository: dawidkucharski/banach-profile-metrology

# Banach-Space Norm Descriptors for Interferometric Profile Metrology

Reproducibility package for *"Banach-Space Norm Descriptors for Interferometric Profile Metrology: Beyond Amplitude Averaging"* (submitted).

## Contents

| Path | Description |
|:---|:---|
| `scripts/reconstruct_radial_profile_sequence.py` | Main pipeline: raw interferogram → EFM phase decoding → unwrapping → nanometre profile → LSCI + Gaussian filtering → ISO & Banach descriptors |
| `src/btri/` | Python package: radial EFM, phase unwrapping, filtering, descriptor computation |
| `results/radial_profile_reconstruction_metric/` | All generated outputs — CSVs, JSONs, NPYs, vector PDF figures |
| `configs/` | Pipeline configuration files |
| `pyproject.toml` | Python project metadata and dependencies |

## Results structure

```
results/radial_profile_reconstruction_metric/
├── ceramic/
│   ├── profile_analysis.csv          # Nanometre profiles, reference models, residuals
│   ├── phase_sequence.csv            # Wrapped & unwrapped excess-fraction sequences
│   ├── metrics.csv / metrics.json    # Full-sequence scalar descriptors
│   ├── sweep_metric_uncertainty.csv  # Per-sweep descriptor values (n=5)
│   ├── *.pdf                         # Vector-graphics figures
│   └── *.npy                         # Binary phase/height arrays
├── steel/
│   └── (same structure)
├── sample_comparison_metrics.csv
├── descriptor_correlation_heatmap.pdf
├── profile_psd_comparison.pdf
├── cohens_d_artefact_separation.pdf
├── flick_flat_detection.pdf
├── flick_flat_measurement.pdf
└── lp_convergence.pdf
```

## Reproduce the analysis

### Re-run the full pipeline (requires raw PNG archives)

```bash
PYTHONPATH=src .venv/bin/python \
  scripts/reconstruct_radial_profile_sequence.py \
  --dataset ceramic=ceramic --dataset steel=steel \
  --output-dir results/radial_profile_reconstruction_metric \
  --frame-limit 0 --frame-selection first --downsample 1 \
  --max-radius-px 240 --min-radius-px 5 \
  --ceramic-min-radius-px 50 --steel-min-radius-px 5 \
  --peak-spline-smoothing-factor 0.03 \
  --peak-prominence-fraction 0.04
```

### Regenerate figures from CSVs

All analytical figures can be regenerated from the CSV files without re-running the EFM pipeline.

### Environment

- Python 3.9+
- `numpy`, `scipy`, `pandas`, `matplotlib`
- `python -m venv .venv && source .venv/bin/activate && pip install numpy scipy pandas matplotlib`

## Data availability

Raw interferometric PNG archives (FN~111: 24,000 frames; FN~101: 100,000 frames, ~32 GB total) are available from the corresponding author upon reasonable request.

## Citation

Please cite the accompanying manuscript (reference to be added upon publication).

File: results/radial_profile_cli_radius_smoke/iso_banach_uncertainty_table.csv
sample,family,descriptor,value,unit,sweep_mean,standard_uncertainty,expanded_uncertainty_95,relative_standard_uncertainty,repeat_count
ceramic,ISO/profile,Ra,12.954538547087157,nm,12.954538547087157,0.0,0.0,0.0,1.0
ceramic,ISO/profile,Rz,47.0661015195283,nm,47.0661015195283,0.0,0.0,0.0,1.0
ceramic,ISO/roundness,RONt,45.75180596118432,nm,45.75180596118432,0.0,0.0,0.0,1.0
ceramic,Banach,L1 mean,12.954538547087157,nm,12.954538547087157,0.0,0.0,0.0,1.0
ceramic,Banach,L2 RMS,14.493657276053348,nm,14.493657276053348,0.0,0.0,0.0,1.0
ceramic,Banach,L infinity,25.04158660278167,nm,25.04158660278167,0.0,0.0,0.0,1.0
ceramic,Banach,BV total variation,126.37554947315894,nm,126.37554947315894,0.0,0.0,0.0,1.0
ceramic,Banach,BV density,6.651344709113628,nm/sample,6.651344709113628,0.0,0.0,0.0,1.0
ceramic,Banach,W12 gradient,7.2742925282799,nm/sample,7.2742925282799,0.0,0.0,0.0,1.0
steel,ISO/profile,Ra,8.64544641136613,nm,8.64544641136613,0.0,0.0,0.0,1.0
steel,ISO/profile,Rz,48.610204399996164,nm,48.610204399996164,0.0,0.0,0.0,1.0
steel,ISO/step,step depth,6.062444161832843,nm,6.062444161832843,0.0,0.0,0.0,1.0
steel,Banach,L1 mean,8.64544641136613,nm,8.64544641136613,0.0,0.0,0.0,1.0
steel,Banach,L2 RMS,11.512660353742499,nm,11.512660353742499,0.0,0.0,0.0,1.0
steel,Banach,L infinity,29.448275968174645,nm,29.448275968174645,0.0,0.0,0.0,1.0
steel,Banach,BV total variation,266.96957974545023,nm,266.96957974545023,0.0,0.0,0.0,1.0
steel,Banach,BV density,14.051030512918434,nm/sample,14.051030512918434,0.0,0.0,0.0,1.0
steel,Banach,W12 gradient,9.085623134432163,nm/sample,9.085623134432163,0.0,0.0,0.0,1.0
