Repository: dawidkucharski/banach-profile-metrology

# Banach-Space Norm Descriptors for Interferometric Profile Metrology

Reproducibility package for *"Banach-Space Norm Descriptors for Interferometric Profile Metrology: Beyond Amplitude Averaging"* (submitted).

## Contents

| Path | Description |
|:---|:---|
| `scripts/reconstruct_radial_profile_sequence.py` | Main pipeline: raw interferogram → EFM phase decoding → unwrapping → nanometre profile → LSCI + Gaussian filtering → ISO & Banach descriptors |
| `src/btri/` | Python package: radial EFM, phase unwrapping, filtering, descriptor computation |
| `results/radial_profile_reconstruction_metric/` | All generated outputs — CSVs, JSONs, NPYs, vector PDF figures |
| `configs/` | Pipeline configuration files |
| `pyproject.toml` | Python project metadata and dependencies |

## Results structure

```
results/radial_profile_reconstruction_metric/
├── ceramic/
│   ├── profile_analysis.csv          # Nanometre profiles, reference models, residuals
│   ├── phase_sequence.csv            # Wrapped & unwrapped excess-fraction sequences
│   ├── metrics.csv / metrics.json    # Full-sequence scalar descriptors
│   ├── sweep_metric_uncertainty.csv  # Per-sweep descriptor values (n=5)
│   ├── *.pdf                         # Vector-graphics figures
│   └── *.npy                         # Binary phase/height arrays
├── steel/
│   └── (same structure)
├── sample_comparison_metrics.csv
├── descriptor_correlation_heatmap.pdf
├── profile_psd_comparison.pdf
├── cohens_d_artefact_separation.pdf
├── flick_flat_detection.pdf
├── flick_flat_measurement.pdf
└── lp_convergence.pdf
```

## Reproduce the analysis

### Re-run the full pipeline (requires raw PNG archives)

```bash
PYTHONPATH=src .venv/bin/python \
  scripts/reconstruct_radial_profile_sequence.py \
  --dataset ceramic=ceramic --dataset steel=steel \
  --output-dir results/radial_profile_reconstruction_metric \
  --frame-limit 0 --frame-selection first --downsample 1 \
  --max-radius-px 240 --min-radius-px 5 \
  --ceramic-min-radius-px 50 --steel-min-radius-px 5 \
  --peak-spline-smoothing-factor 0.03 \
  --peak-prominence-fraction 0.04
```

### Regenerate figures from CSVs

All analytical figures can be regenerated from the CSV files without re-running the EFM pipeline.

### Environment

- Python 3.9+
- `numpy`, `scipy`, `pandas`, `matplotlib`
- `python -m venv .venv && source .venv/bin/activate && pip install numpy scipy pandas matplotlib`

## Data availability

Raw interferometric PNG archives (FN~111: 24,000 frames; FN~101: 100,000 frames, ~32 GB total) are available from the corresponding author upon reasonable request.

## Citation

Please cite the accompanying manuscript (reference to be added upon publication).

File: results/radial_profile_fullres_smoke_5x40/iso_banach_uncertainty_table.csv
sample,family,descriptor,value,unit,sweep_mean,standard_uncertainty,expanded_uncertainty_95,relative_standard_uncertainty,repeat_count
ceramic,ISO/profile,Ra,152.80219648509456,nm,152.79320388752413,21.679480730460554,60.1918881573172,0.14188772915855277,5.0
ceramic,ISO/profile,Rz,914.8286842512464,nm,666.4713555707434,63.5524768061603,176.4499631516604,0.09535665152741053,5.0
ceramic,ISO/roundness,RONt,915.5590781516305,nm,678.3668974045847,60.75763514543719,168.69023870294285,0.08956456362758033,5.0
ceramic,Banach,L1 mean,152.80219648509456,nm,152.79320388752413,21.679480730460554,60.1918881573172,0.14188772915855277,5.0
ceramic,Banach,L2 RMS,186.7725314072926,nm,181.3845279318207,22.268361117431166,61.82688222526875,0.1227688015694561,5.0
ceramic,Banach,L infinity,465.8996481719035,nm,365.110788848279,41.09259505407106,114.09133439775087,0.11254829029757046,5.0
ceramic,Banach,BV total variation,11478.470768749632,nm,2083.685418652979,51.16244052777408,142.04970757331182,0.024553821834031257,5.0
ceramic,Banach,BV density,57.680757631907696,nm/sample,53.42783124751228,1.3118574494301043,3.6423001941874817,0.024553821834031254,5.0
ceramic,Banach,W12 gradient,62.953274366566674,nm/sample,52.91562871605911,1.8368333402113184,5.099866936493838,0.034712492032696315,5.0
steel,ISO/profile,Ra,190.24493800410178,nm,140.59786940483576,21.00489612938009,58.31894104360554,0.14939697321371814,5.0
steel,ISO/profile,Rz,1208.9519140762586,nm,676.3550942620049,75.34309586677045,209.18596972974333,0.11139576903605641,5.0
steel,ISO/step,step depth,49.3149642272813,nm,9.86299284545626,9.86299284545626,27.384058208367943,1.0,5.0
steel,Banach,L1 mean,190.24493800410178,nm,140.59786940483576,21.00489612938009,58.31894104360554,0.14939697321371814,5.0
steel,Banach,L2 RMS,245.07439284486736,nm,173.2957567726498,23.43465534147763,65.06503411484302,0.135229250720905,5.0
steel,Banach,L infinity,630.7118831669015,nm,384.7011000399624,51.70780698026284,143.56388759086332,0.13441034344557756,5.0
steel,Banach,BV total variation,11390.197710639608,nm,2116.1656815365304,80.93461234243117,224.71050827922437,0.038245876988074586,5.0
steel,Banach,BV density,57.23717442532466,nm/sample,54.260658500936664,2.075246470318747,5.761807904595494,0.03824587698807458,5.0
steel,Banach,W12 gradient,58.9056242543448,nm/sample,53.74236432117618,2.0157073626049957,5.596500840415805,0.03750686051991843,5.0
