Repository: dawidkucharski/banach-profile-metrology

# Banach-Space Norm Descriptors for Interferometric Profile Metrology

Reproducibility package for *"Banach-Space Norm Descriptors for Interferometric Profile Metrology: Beyond Amplitude Averaging"* (submitted).

## Contents

| Path | Description |
|:---|:---|
| `scripts/reconstruct_radial_profile_sequence.py` | Main pipeline: raw interferogram → EFM phase decoding → unwrapping → nanometre profile → LSCI + Gaussian filtering → ISO & Banach descriptors |
| `src/btri/` | Python package: radial EFM, phase unwrapping, filtering, descriptor computation |
| `results/radial_profile_reconstruction_metric/` | All generated outputs — CSVs, JSONs, NPYs, vector PDF figures |
| `configs/` | Pipeline configuration files |
| `pyproject.toml` | Python project metadata and dependencies |

## Results structure

```
results/radial_profile_reconstruction_metric/
├── ceramic/
│   ├── profile_analysis.csv          # Nanometre profiles, reference models, residuals
│   ├── phase_sequence.csv            # Wrapped & unwrapped excess-fraction sequences
│   ├── metrics.csv / metrics.json    # Full-sequence scalar descriptors
│   ├── sweep_metric_uncertainty.csv  # Per-sweep descriptor values (n=5)
│   ├── *.pdf                         # Vector-graphics figures
│   └── *.npy                         # Binary phase/height arrays
├── steel/
│   └── (same structure)
├── sample_comparison_metrics.csv
├── descriptor_correlation_heatmap.pdf
├── profile_psd_comparison.pdf
├── cohens_d_artefact_separation.pdf
├── flick_flat_detection.pdf
├── flick_flat_measurement.pdf
└── lp_convergence.pdf
```

## Reproduce the analysis

### Re-run the full pipeline (requires raw PNG archives)

```bash
PYTHONPATH=src .venv/bin/python \
  scripts/reconstruct_radial_profile_sequence.py \
  --dataset ceramic=ceramic --dataset steel=steel \
  --output-dir results/radial_profile_reconstruction_metric \
  --frame-limit 0 --frame-selection first --downsample 1 \
  --max-radius-px 240 --min-radius-px 5 \
  --ceramic-min-radius-px 50 --steel-min-radius-px 5 \
  --peak-spline-smoothing-factor 0.03 \
  --peak-prominence-fraction 0.04
```

### Regenerate figures from CSVs

All analytical figures can be regenerated from the CSV files without re-running the EFM pipeline.

### Environment

- Python 3.9+
- `numpy`, `scipy`, `pandas`, `matplotlib`
- `python -m venv .venv && source .venv/bin/activate && pip install numpy scipy pandas matplotlib`

## Data availability

Raw interferometric PNG archives (FN~111: 24,000 frames; FN~101: 100,000 frames, ~32 GB total) are available from the corresponding author upon reasonable request.

## Citation

Please cite the accompanying manuscript (reference to be added upon publication).

File: results/radial_profile_fullres_spline_020_5x40/iso_banach_uncertainty_table.csv
sample,family,descriptor,value,unit,sweep_mean,standard_uncertainty,expanded_uncertainty_95,relative_standard_uncertainty,repeat_count
ceramic,ISO/profile,Ra,64.04178528521035,nm,64.03829651315927,15.709148008564947,43.61558709520789,0.24530864910400707,5.0
ceramic,ISO/profile,Rz,501.91367677540654,nm,287.458129316688,63.34302549627223,175.86843308754442,0.22035565891576595,5.0
ceramic,ISO/roundness,RONt,504.52433913752463,nm,284.19118165081574,63.954950249970004,177.56740857469796,0.2250419941902037,5.0
ceramic,Banach,L1 mean,64.04178528521035,nm,64.03829651315927,15.709148008564947,43.61558709520789,0.24530864910400707,5.0
ceramic,Banach,L2 RMS,86.41218467929292,nm,77.7859042344279,18.817382597051402,52.24542980421761,0.2419125005006095,5.0
ceramic,Banach,L infinity,258.33447024676195,nm,159.88845495769198,29.682580719458127,82.41205594817806,0.1856455535036124,5.0
ceramic,Banach,BV total variation,4543.576768085952,nm,843.98956042031,46.440259404479846,128.93883090768412,0.055024684643436135,5.0
ceramic,Banach,BV density,22.832044060733427,nm/sample,21.640757959495126,1.1907758821661496,3.306123869427797,0.05502468464343613,5.0
ceramic,Banach,W12 gradient,26.969121147230034,nm/sample,25.126602621394238,2.542627017106927,7.059464335990207,0.10119263059232639,5.0
steel,ISO/profile,Ra,271.6456050686158,nm,184.1345721730632,70.66458358893938,196.19633721635145,0.38376597482477987,5.0
steel,ISO/profile,Rz,1552.3928497155762,nm,777.7289582745409,275.67240672008023,765.3893042760635,0.35445820010570694,5.0
steel,ISO/step,step depth,37.25979536306721,nm,0.0,0.0,0.0,,5.0
steel,Banach,L1 mean,271.6456050686158,nm,184.1345721730632,70.66458358893938,196.19633721635145,0.38376597482477987,5.0
steel,Banach,L2 RMS,327.5817990049862,nm,214.61463434098272,79.41141550140473,220.48143586570376,0.3700186417634259,5.0
steel,Banach,L infinity,953.4645882794133,nm,436.0854065047888,163.25171241744312,453.25941785656863,0.37435720155347685,5.0
steel,Banach,BV total variation,11211.46160000833,nm,1689.6114017010466,205.2587988183858,569.8897872780869,0.12148284428699867,5.0
steel,Banach,BV density,56.339003015117235,nm/sample,43.323369274385804,5.263046123548355,14.612558648156078,0.12148284428699871,5.0
steel,Banach,W12 gradient,100.57684868652706,nm/sample,47.42730693363659,4.792902771509734,13.307231439647165,0.10105787322515022,5.0
