Repository: dawidkucharski/banach-profile-metrology

# Banach-Space Norm Descriptors for Interferometric Profile Metrology

Reproducibility package for *"Banach-Space Norm Descriptors for Interferometric Profile Metrology: Beyond Amplitude Averaging"* (submitted).

## Contents

| Path | Description |
|:---|:---|
| `scripts/reconstruct_radial_profile_sequence.py` | Main pipeline: raw interferogram → EFM phase decoding → unwrapping → nanometre profile → LSCI + Gaussian filtering → ISO & Banach descriptors |
| `src/btri/` | Python package: radial EFM, phase unwrapping, filtering, descriptor computation |
| `results/radial_profile_reconstruction_metric/` | All generated outputs — CSVs, JSONs, NPYs, vector PDF figures |
| `configs/` | Pipeline configuration files |
| `pyproject.toml` | Python project metadata and dependencies |

## Results structure

```
results/radial_profile_reconstruction_metric/
├── ceramic/
│   ├── profile_analysis.csv          # Nanometre profiles, reference models, residuals
│   ├── phase_sequence.csv            # Wrapped & unwrapped excess-fraction sequences
│   ├── metrics.csv / metrics.json    # Full-sequence scalar descriptors
│   ├── sweep_metric_uncertainty.csv  # Per-sweep descriptor values (n=5)
│   ├── *.pdf                         # Vector-graphics figures
│   └── *.npy                         # Binary phase/height arrays
├── steel/
│   └── (same structure)
├── sample_comparison_metrics.csv
├── descriptor_correlation_heatmap.pdf
├── profile_psd_comparison.pdf
├── cohens_d_artefact_separation.pdf
├── flick_flat_detection.pdf
├── flick_flat_measurement.pdf
└── lp_convergence.pdf
```

## Reproduce the analysis

### Re-run the full pipeline (requires raw PNG archives)

```bash
PYTHONPATH=src .venv/bin/python \
  scripts/reconstruct_radial_profile_sequence.py \
  --dataset ceramic=ceramic --dataset steel=steel \
  --output-dir results/radial_profile_reconstruction_metric \
  --frame-limit 0 --frame-selection first --downsample 1 \
  --max-radius-px 240 --min-radius-px 5 \
  --ceramic-min-radius-px 50 --steel-min-radius-px 5 \
  --peak-spline-smoothing-factor 0.03 \
  --peak-prominence-fraction 0.04
```

### Regenerate figures from CSVs

All analytical figures can be regenerated from the CSV files without re-running the EFM pipeline.

### Environment

- Python 3.9+
- `numpy`, `scipy`, `pandas`, `matplotlib`
- `python -m venv .venv && source .venv/bin/activate && pip install numpy scipy pandas matplotlib`

## Data availability

Raw interferometric PNG archives (FN~111: 24,000 frames; FN~101: 100,000 frames, ~32 GB total) are available from the corresponding author upon reasonable request.

## Citation

Please cite the accompanying manuscript (reference to be added upon publication).

File: results/radial_profile_fullres_spline_020_r330_5x40/iso_banach_uncertainty_table.csv
sample,family,descriptor,value,unit,sweep_mean,standard_uncertainty,expanded_uncertainty_95,relative_standard_uncertainty,repeat_count
ceramic,ISO/profile,Ra,67.24404275681822,nm,67.23067122820828,15.739973361953957,43.701171996740804,0.234118938193047,5.0
ceramic,ISO/profile,Rz,477.2993438965485,nm,275.0467361151067,59.06249134429147,163.98376499364542,0.21473620148531375,5.0
ceramic,ISO/roundness,RONt,483.06847303094133,nm,282.3314502564346,59.14221115813911,164.20510268059,0.2094779419877655,5.0
ceramic,Banach,L1 mean,67.24404275681822,nm,67.23067122820828,15.739973361953957,43.701171996740804,0.234118938193047,5.0
ceramic,Banach,L2 RMS,86.04255194572544,nm,78.00495881667105,18.155634014099782,50.408121190210004,0.2327497416769304,5.0
ceramic,Banach,L infinity,244.84178744699307,nm,145.75694805456197,30.255082136158137,84.00157470429362,0.2075721434893971,5.0
ceramic,Banach,BV total variation,4858.5019479306275,nm,864.0555165314906,170.37128197609707,473.02651190880863,0.19717631415629977,5.0
ceramic,Banach,BV density,24.414582652917726,nm/sample,22.15526965465361,4.368494409643514,12.128884920738681,0.19717631415629971,5.0
ceramic,Banach,W12 gradient,27.817430880833253,nm/sample,20.652277957536363,1.9733374327738227,5.47886305612847,0.09555059431367563,5.0
steel,ISO/profile,Ra,286.53450574339354,nm,206.26184565905834,50.70858097348345,140.78959143535434,0.2458456667613771,5.0
steel,ISO/profile,Rz,1455.496145184942,nm,832.8137597664776,176.2202465501515,489.2658409709174,0.21159622362575273,5.0
steel,ISO/step,step depth,166.45338656262084,nm,0.0,0.0,0.0,,5.0
steel,Banach,L1 mean,286.53450574339354,nm,206.26184565905834,50.70858097348345,140.78959143535434,0.2458456667613771,5.0
steel,Banach,L2 RMS,334.6102253118077,nm,244.80219992299635,60.16977449502956,167.05807587758017,0.2457893536657605,5.0
steel,Banach,L infinity,751.9178587964846,nm,448.2345277481312,83.16147079064532,230.89325851773694,0.18553115755815855,5.0
steel,Banach,BV total variation,10357.877208120653,nm,1757.4036367326426,186.08484352071412,516.6543529445851,0.10588622877023418,5.0
steel,Banach,BV density,52.049634211661576,nm/sample,45.0616317110934,4.771406244120875,13.247547511399617,0.1058862287702342,5.0
steel,Banach,W12 gradient,75.11578580446007,nm/sample,53.961672728667466,4.299036294427243,11.936038276730201,0.07966832896459404,5.0
