Repository: dawidkucharski/banach-profile-metrology

# Banach-Space Norm Descriptors for Interferometric Profile Metrology

Reproducibility package for *"Banach-Space Norm Descriptors for Interferometric Profile Metrology: Beyond Amplitude Averaging"* (submitted).

## Contents

| Path | Description |
|:---|:---|
| `scripts/reconstruct_radial_profile_sequence.py` | Main pipeline: raw interferogram → EFM phase decoding → unwrapping → nanometre profile → LSCI + Gaussian filtering → ISO & Banach descriptors |
| `src/btri/` | Python package: radial EFM, phase unwrapping, filtering, descriptor computation |
| `results/radial_profile_reconstruction_metric/` | All generated outputs — CSVs, JSONs, NPYs, vector PDF figures |
| `configs/` | Pipeline configuration files |
| `pyproject.toml` | Python project metadata and dependencies |

## Results structure

```
results/radial_profile_reconstruction_metric/
├── ceramic/
│   ├── profile_analysis.csv          # Nanometre profiles, reference models, residuals
│   ├── phase_sequence.csv            # Wrapped & unwrapped excess-fraction sequences
│   ├── metrics.csv / metrics.json    # Full-sequence scalar descriptors
│   ├── sweep_metric_uncertainty.csv  # Per-sweep descriptor values (n=5)
│   ├── *.pdf                         # Vector-graphics figures
│   └── *.npy                         # Binary phase/height arrays
├── steel/
│   └── (same structure)
├── sample_comparison_metrics.csv
├── descriptor_correlation_heatmap.pdf
├── profile_psd_comparison.pdf
├── cohens_d_artefact_separation.pdf
├── flick_flat_detection.pdf
├── flick_flat_measurement.pdf
└── lp_convergence.pdf
```

## Reproduce the analysis

### Re-run the full pipeline (requires raw PNG archives)

```bash
PYTHONPATH=src .venv/bin/python \
  scripts/reconstruct_radial_profile_sequence.py \
  --dataset ceramic=ceramic --dataset steel=steel \
  --output-dir results/radial_profile_reconstruction_metric \
  --frame-limit 0 --frame-selection first --downsample 1 \
  --max-radius-px 240 --min-radius-px 5 \
  --ceramic-min-radius-px 50 --steel-min-radius-px 5 \
  --peak-spline-smoothing-factor 0.03 \
  --peak-prominence-fraction 0.04
```

### Regenerate figures from CSVs

All analytical figures can be regenerated from the CSV files without re-running the EFM pipeline.

### Environment

- Python 3.9+
- `numpy`, `scipy`, `pandas`, `matplotlib`
- `python -m venv .venv && source .venv/bin/activate && pip install numpy scipy pandas matplotlib`

## Data availability

Raw interferometric PNG archives (FN~111: 24,000 frames; FN~101: 100,000 frames, ~32 GB total) are available from the corresponding author upon reasonable request.

## Citation

Please cite the accompanying manuscript (reference to be added upon publication).

File: results/radial_profile_fullres_spline_035_5x40/iso_banach_uncertainty_table.csv
sample,family,descriptor,value,unit,sweep_mean,standard_uncertainty,expanded_uncertainty_95,relative_standard_uncertainty,repeat_count
ceramic,ISO/profile,Ra,93.77316064403924,nm,93.75259203175705,15.12833944657453,42.003004006212635,0.16136449263664168,5.0
ceramic,ISO/profile,Rz,561.7012504892845,nm,427.16301250754105,27.731037098645114,76.99370221459179,0.06491909712841899,5.0
ceramic,ISO/roundness,RONt,567.5850541706563,nm,435.40667403955314,25.57837803182433,71.01696248535757,0.058745948458981914,5.0
ceramic,Banach,L1 mean,93.77316064403924,nm,93.75259203175705,15.12833944657453,42.003004006212635,0.16136449263664168,5.0
ceramic,Banach,L2 RMS,121.42681101482472,nm,118.11927403598585,14.072861721880535,39.07252804384068,0.11914111254690865,5.0
ceramic,Banach,L infinity,283.1871732975608,nm,260.6771566696345,12.57314339026632,34.90864242285498,0.048232624411354605,5.0
ceramic,Banach,BV total variation,4712.207804271619,nm,735.9197884018108,64.04378427578638,177.81405137085085,0.08702549555688614,5.0
ceramic,Banach,BV density,23.679436202369946,nm/sample,18.869738164149,1.642148314763753,4.559334650534636,0.08702549555688611,5.0
ceramic,Banach,W12 gradient,40.857690855958,nm/sample,25.47987499789111,3.4702288352173527,9.634899863455477,0.13619489245942426,5.0
steel,ISO/profile,Ra,186.9341078580798,nm,158.570917253338,32.11100870714551,89.15445294791805,0.20250250968684205,5.0
steel,ISO/profile,Rz,1274.8176525666213,nm,658.3805737280305,169.05044496071656,469.3592804426914,0.25676706103808794,5.0
steel,ISO/step,step depth,431.4278700552837,nm,0.0,0.0,0.0,,5.0
steel,Banach,L1 mean,186.9341078580798,nm,158.570917253338,32.11100870714551,89.15445294791805,0.20250250968684205,5.0
steel,Banach,L2 RMS,232.88485926276223,nm,186.94062042575064,38.87950675263775,107.94681621586585,0.2079778416488137,5.0
steel,Banach,L infinity,648.9636387521914,nm,363.3591233050001,81.81377030699782,227.15144210664113,0.22515953242853942,5.0
steel,Banach,BV total variation,8504.595544370612,nm,1485.6245821557368,245.83968699081072,682.5603956089953,0.16547901128162643,5.0
steel,Banach,BV density,42.736661026987996,nm/sample,38.092938003993254,6.303581717713095,17.501548605358852,0.1654790112816264,5.0
steel,Banach,W12 gradient,61.58786703318842,nm/sample,41.07646283885602,4.715364463758883,13.091950584626993,0.11479480310311467,5.0
