Repository: dawidkucharski/banach-profile-metrology

# Banach-Space Norm Descriptors for Interferometric Profile Metrology

Reproducibility package for *"Banach-Space Norm Descriptors for Interferometric Profile Metrology: Beyond Amplitude Averaging"* (submitted).

## Contents

| Path | Description |
|:---|:---|
| `scripts/reconstruct_radial_profile_sequence.py` | Main pipeline: raw interferogram → EFM phase decoding → unwrapping → nanometre profile → LSCI + Gaussian filtering → ISO & Banach descriptors |
| `src/btri/` | Python package: radial EFM, phase unwrapping, filtering, descriptor computation |
| `results/radial_profile_reconstruction_metric/` | All generated outputs — CSVs, JSONs, NPYs, vector PDF figures |
| `configs/` | Pipeline configuration files |
| `pyproject.toml` | Python project metadata and dependencies |

## Results structure

```
results/radial_profile_reconstruction_metric/
├── ceramic/
│   ├── profile_analysis.csv          # Nanometre profiles, reference models, residuals
│   ├── phase_sequence.csv            # Wrapped & unwrapped excess-fraction sequences
│   ├── metrics.csv / metrics.json    # Full-sequence scalar descriptors
│   ├── sweep_metric_uncertainty.csv  # Per-sweep descriptor values (n=5)
│   ├── *.pdf                         # Vector-graphics figures
│   └── *.npy                         # Binary phase/height arrays
├── steel/
│   └── (same structure)
├── sample_comparison_metrics.csv
├── descriptor_correlation_heatmap.pdf
├── profile_psd_comparison.pdf
├── cohens_d_artefact_separation.pdf
├── flick_flat_detection.pdf
├── flick_flat_measurement.pdf
└── lp_convergence.pdf
```

## Reproduce the analysis

### Re-run the full pipeline (requires raw PNG archives)

```bash
PYTHONPATH=src .venv/bin/python \
  scripts/reconstruct_radial_profile_sequence.py \
  --dataset ceramic=ceramic --dataset steel=steel \
  --output-dir results/radial_profile_reconstruction_metric \
  --frame-limit 0 --frame-selection first --downsample 1 \
  --max-radius-px 240 --min-radius-px 5 \
  --ceramic-min-radius-px 50 --steel-min-radius-px 5 \
  --peak-spline-smoothing-factor 0.03 \
  --peak-prominence-fraction 0.04
```

### Regenerate figures from CSVs

All analytical figures can be regenerated from the CSV files without re-running the EFM pipeline.

### Environment

- Python 3.9+
- `numpy`, `scipy`, `pandas`, `matplotlib`
- `python -m venv .venv && source .venv/bin/activate && pip install numpy scipy pandas matplotlib`

## Data availability

Raw interferometric PNG archives (FN~111: 24,000 frames; FN~101: 100,000 frames, ~32 GB total) are available from the corresponding author upon reasonable request.

## Citation

Please cite the accompanying manuscript (reference to be added upon publication).

File: results/radial_profile_fullres_spline_035_r330_5x40/iso_banach_uncertainty_table.csv
sample,family,descriptor,value,unit,sweep_mean,standard_uncertainty,expanded_uncertainty_95,relative_standard_uncertainty,repeat_count
ceramic,ISO/profile,Ra,71.63136141039352,nm,71.62770580148178,13.354514852462167,37.07807739440989,0.18644342580892628,5.0
ceramic,ISO/profile,Rz,436.7709667618388,nm,296.90928734072986,49.56152803762744,137.60486192619416,0.16692481559443834,5.0
ceramic,ISO/roundness,RONt,443.93232782258195,nm,292.44304141923055,52.569536077959405,145.9564311261695,0.17975991435063265,5.0
ceramic,Banach,L1 mean,71.63136141039352,nm,71.62770580148178,13.354514852462167,37.07807739440989,0.18644342580892628,5.0
ceramic,Banach,L2 RMS,88.67960853508215,nm,83.578452104817,14.82142442875392,41.1508713072729,0.17733547410241754,5.0
ceramic,Banach,L infinity,219.8667216768503,nm,159.0645609063855,26.939554745973563,74.79619491066643,0.16936239343613652,5.0
ceramic,Banach,BV total variation,5358.678499780786,nm,921.5490914157951,106.09196980801087,294.55853027424445,0.11512351408758871,5.0
ceramic,Banach,BV density,26.928032662215006,nm/sample,23.629463882456285,2.7203069181541255,7.552782827544731,0.11512351408758874,5.0
ceramic,Banach,W12 gradient,29.887124025557313,nm/sample,22.71492458740806,2.3708222326242674,6.582457783063764,0.10437288591917776,5.0
steel,ISO/profile,Ra,321.65252935966765,nm,200.17322188798175,19.502319164311565,54.14711858375807,0.09742721319250779,5.0
steel,ISO/profile,Rz,1411.5510402606087,nm,763.6840929801855,82.59319675671425,229.315476857818,0.10815099792691009,5.0
steel,ISO/step,step depth,133.688988109714,nm,0.0,0.0,0.0,,5.0
steel,Banach,L1 mean,321.65252935966765,nm,200.17322188798175,19.502319164311565,54.14711858375807,0.09742721319250779,5.0
steel,Banach,L2 RMS,377.4326843770069,nm,229.30449585118612,23.224215044110146,64.48075818128069,0.10128111512991085,5.0
steel,Banach,L infinity,725.4393064269559,nm,433.45151400255617,51.76582329956605,143.72496671661432,0.11942702154054716,5.0
steel,Banach,BV total variation,8411.781702728342,nm,1459.9716250881415,97.70180020192547,271.26368493964924,0.06692034182241521,5.0
steel,Banach,BV density,42.270259812705234,nm/sample,37.435169874054914,2.505174364151935,6.955479101016648,0.06692034182241521,5.0
steel,Banach,W12 gradient,62.341758000684536,nm/sample,47.5130746181968,3.85363669764472,10.699410746386292,0.08110686855379455,5.0
