Repository: dawidkucharski/banach-profile-metrology

# Banach-Space Norm Descriptors for Interferometric Profile Metrology

Reproducibility package for *"Banach-Space Norm Descriptors for Interferometric Profile Metrology: Beyond Amplitude Averaging"* (submitted).

## Contents

| Path | Description |
|:---|:---|
| `scripts/reconstruct_radial_profile_sequence.py` | Main pipeline: raw interferogram → EFM phase decoding → unwrapping → nanometre profile → LSCI + Gaussian filtering → ISO & Banach descriptors |
| `src/btri/` | Python package: radial EFM, phase unwrapping, filtering, descriptor computation |
| `results/radial_profile_reconstruction_metric/` | All generated outputs — CSVs, JSONs, NPYs, vector PDF figures |
| `configs/` | Pipeline configuration files |
| `pyproject.toml` | Python project metadata and dependencies |

## Results structure

```
results/radial_profile_reconstruction_metric/
├── ceramic/
│   ├── profile_analysis.csv          # Nanometre profiles, reference models, residuals
│   ├── phase_sequence.csv            # Wrapped & unwrapped excess-fraction sequences
│   ├── metrics.csv / metrics.json    # Full-sequence scalar descriptors
│   ├── sweep_metric_uncertainty.csv  # Per-sweep descriptor values (n=5)
│   ├── *.pdf                         # Vector-graphics figures
│   └── *.npy                         # Binary phase/height arrays
├── steel/
│   └── (same structure)
├── sample_comparison_metrics.csv
├── descriptor_correlation_heatmap.pdf
├── profile_psd_comparison.pdf
├── cohens_d_artefact_separation.pdf
├── flick_flat_detection.pdf
├── flick_flat_measurement.pdf
└── lp_convergence.pdf
```

## Reproduce the analysis

### Re-run the full pipeline (requires raw PNG archives)

```bash
PYTHONPATH=src .venv/bin/python \
  scripts/reconstruct_radial_profile_sequence.py \
  --dataset ceramic=ceramic --dataset steel=steel \
  --output-dir results/radial_profile_reconstruction_metric \
  --frame-limit 0 --frame-selection first --downsample 1 \
  --max-radius-px 240 --min-radius-px 5 \
  --ceramic-min-radius-px 50 --steel-min-radius-px 5 \
  --peak-spline-smoothing-factor 0.03 \
  --peak-prominence-fraction 0.04
```

### Regenerate figures from CSVs

All analytical figures can be regenerated from the CSV files without re-running the EFM pipeline.

### Environment

- Python 3.9+
- `numpy`, `scipy`, `pandas`, `matplotlib`
- `python -m venv .venv && source .venv/bin/activate && pip install numpy scipy pandas matplotlib`

## Data availability

Raw interferometric PNG archives (FN~111: 24,000 frames; FN~101: 100,000 frames, ~32 GB total) are available from the corresponding author upon reasonable request.

## Citation

Please cite the accompanying manuscript (reference to be added upon publication).

File: results/radial_profile_fullres_spline_060_5x40/iso_banach_uncertainty_table.csv
sample,family,descriptor,value,unit,sweep_mean,standard_uncertainty,expanded_uncertainty_95,relative_standard_uncertainty,repeat_count
ceramic,ISO/profile,Ra,89.33065875255976,nm,89.35634360970258,14.684780053165998,40.771485699519005,0.1643395360636878,5.0
ceramic,ISO/profile,Rz,535.4389502225821,nm,362.2821114125403,45.331677084069035,125.86091295047069,0.12512811330187001,5.0
ceramic,ISO/roundness,RONt,530.5369886776573,nm,364.1652494108069,42.86457385338308,119.011136261615,0.11770638171196968,5.0
ceramic,Banach,L1 mean,89.33065875255976,nm,89.35634360970258,14.684780053165998,40.771485699519005,0.1643395360636878,5.0
ceramic,Banach,L2 RMS,108.24973090537026,nm,103.15675107795914,16.404523534409513,45.54625907021339,0.15902520545661664,5.0
ceramic,Banach,L infinity,292.70997226388823,nm,208.43657569201378,21.112456204175235,58.61757568678523,0.10128959437220382,5.0
ceramic,Banach,BV total variation,3705.1237897125143,nm,609.4203560899257,89.43481054435767,248.31084197017435,0.14675389433686842,5.0
ceramic,Banach,BV density,18.61871251111816,nm/sample,15.626162976664764,2.293200270368146,6.366944665901908,0.14675389433686842,5.0
ceramic,Banach,W12 gradient,30.97159459200713,nm/sample,21.26075812564204,2.8511731004696657,7.916125598870635,0.13410495917504187,5.0
steel,ISO/profile,Ra,299.52945069245436,nm,185.26622911304688,35.01572555528371,97.21923982291693,0.18900220360137843,5.0
steel,ISO/profile,Rz,1755.88257186881,nm,824.8137465419986,108.33452785357093,300.7848695829616,0.13134423172232454,5.0
steel,ISO/step,step depth,226.60284689765044,nm,0.0,0.0,0.0,,5.0
steel,Banach,L1 mean,299.52945069245436,nm,185.26622911304688,35.01572555528371,97.21923982291693,0.18900220360137843,5.0
steel,Banach,L2 RMS,395.5202747191152,nm,226.03967621790554,37.88108079532858,105.17474135379237,0.16758598060815955,5.0
steel,Banach,L infinity,901.0667742011022,nm,475.6159414065639,77.46926985702554,215.08917509778593,0.16288198757157218,5.0
steel,Banach,BV total variation,7740.562097388575,nm,1374.6116180206147,99.84890464478096,277.22500256036386,0.07263790247063338,5.0
steel,Banach,BV density,38.897296971801886,nm/sample,35.246451744118325,2.560228324225153,7.108333398983689,0.07263790247063338,5.0
steel,Banach,W12 gradient,54.41097230461138,nm/sample,44.2247282523209,3.787790201036891,10.516591563185061,0.08564869363189606,5.0
