Repository: dawidkucharski/banach-profile-metrology

# Banach-Space Norm Descriptors for Interferometric Profile Metrology

Reproducibility package for *"Banach-Space Norm Descriptors for Interferometric Profile Metrology: Beyond Amplitude Averaging"* (submitted).

## Contents

| Path | Description |
|:---|:---|
| `scripts/reconstruct_radial_profile_sequence.py` | Main pipeline: raw interferogram → EFM phase decoding → unwrapping → nanometre profile → LSCI + Gaussian filtering → ISO & Banach descriptors |
| `src/btri/` | Python package: radial EFM, phase unwrapping, filtering, descriptor computation |
| `results/radial_profile_reconstruction_metric/` | All generated outputs — CSVs, JSONs, NPYs, vector PDF figures |
| `configs/` | Pipeline configuration files |
| `pyproject.toml` | Python project metadata and dependencies |

## Results structure

```
results/radial_profile_reconstruction_metric/
├── ceramic/
│   ├── profile_analysis.csv          # Nanometre profiles, reference models, residuals
│   ├── phase_sequence.csv            # Wrapped & unwrapped excess-fraction sequences
│   ├── metrics.csv / metrics.json    # Full-sequence scalar descriptors
│   ├── sweep_metric_uncertainty.csv  # Per-sweep descriptor values (n=5)
│   ├── *.pdf                         # Vector-graphics figures
│   └── *.npy                         # Binary phase/height arrays
├── steel/
│   └── (same structure)
├── sample_comparison_metrics.csv
├── descriptor_correlation_heatmap.pdf
├── profile_psd_comparison.pdf
├── cohens_d_artefact_separation.pdf
├── flick_flat_detection.pdf
├── flick_flat_measurement.pdf
└── lp_convergence.pdf
```

## Reproduce the analysis

### Re-run the full pipeline (requires raw PNG archives)

```bash
PYTHONPATH=src .venv/bin/python \
  scripts/reconstruct_radial_profile_sequence.py \
  --dataset ceramic=ceramic --dataset steel=steel \
  --output-dir results/radial_profile_reconstruction_metric \
  --frame-limit 0 --frame-selection first --downsample 1 \
  --max-radius-px 240 --min-radius-px 5 \
  --ceramic-min-radius-px 50 --steel-min-radius-px 5 \
  --peak-spline-smoothing-factor 0.03 \
  --peak-prominence-fraction 0.04
```

### Regenerate figures from CSVs

All analytical figures can be regenerated from the CSV files without re-running the EFM pipeline.

### Environment

- Python 3.9+
- `numpy`, `scipy`, `pandas`, `matplotlib`
- `python -m venv .venv && source .venv/bin/activate && pip install numpy scipy pandas matplotlib`

## Data availability

Raw interferometric PNG archives (FN~111: 24,000 frames; FN~101: 100,000 frames, ~32 GB total) are available from the corresponding author upon reasonable request.

## Citation

Please cite the accompanying manuscript (reference to be added upon publication).

File: results/radial_profile_rmin_65_5x80_fast/iso_banach_uncertainty_table.csv
sample,family,descriptor,value,unit,sweep_mean,standard_uncertainty,expanded_uncertainty_95,relative_standard_uncertainty,repeat_count
ceramic,ISO/profile,Ra,128.17225922708127,nm,128.14926130128563,37.4108994304334,103.86930860467393,0.2919322284853318,5.0
ceramic,ISO/profile,Rz,1045.4583293721673,nm,555.8866103887277,154.5186336653341,429.01250410196866,0.27796789988749737,5.0
ceramic,ISO/roundness,RONt,1035.1775565414387,nm,530.3324518567881,156.56275565907066,434.6878966059057,0.2952162461695803,5.0
ceramic,Banach,L1 mean,128.17225922708127,nm,128.14926130128563,37.4108994304334,103.86930860467393,0.2919322284853318,5.0
ceramic,Banach,L2 RMS,171.24181540095762,nm,147.94077459720341,43.11811830151667,119.71508850358558,0.2914552693056654,5.0
ceramic,Banach,L infinity,537.8466598675484,nm,294.0842205891423,77.92914182794848,216.3659843804726,0.26498919823658723,5.0
ceramic,Banach,BV total variation,4545.441821575907,nm,681.0773328217798,156.93520838284502,435.7219911477466,0.2304220105705836,5.0
ceramic,Banach,BV density,11.392084765854403,nm/sample,8.621232061035187,1.9865216250993039,5.515468242376539,0.2304220105705836,5.0
ceramic,Banach,W12 gradient,30.4009502418885,nm/sample,14.184436572675096,2.5992335838198546,7.216629361062368,0.18324545853495647,5.0
steel,ISO/profile,Ra,2729.9766553362983,nm,1421.8769491084845,700.8134957837406,1945.7702000253246,0.4928791455710355,5.0
steel,ISO/profile,Rz,19805.703789106385,nm,6635.910412096894,2917.477976018349,8100.217446038527,0.4396499944755055,5.0
steel,ISO/step,step depth,37.43910929383742,nm,0.0,0.0,0.0,,5.0
steel,Banach,L1 mean,2729.9766553362983,nm,1421.8769491084845,700.8134957837406,1945.7702000253246,0.4928791455710355,5.0
steel,Banach,L2 RMS,4080.7022263002355,nm,1679.2192335961813,790.73759904931,2195.4395363763165,0.4708959873904509,5.0
steel,Banach,L infinity,14766.184541153625,nm,4066.3710558360517,1524.8543288669648,4233.674337522359,0.3749914378026313,5.0
steel,Banach,BV total variation,50005.88939080329,nm,8160.260120126817,3547.495210890399,9849.425713989282,0.43472820212442786,5.0
steel,Banach,BV density,125.32804358597316,nm/sample,103.29443190033946,44.905002669498714,124.67627486062379,0.43472820212442775,5.0
steel,Banach,W12 gradient,475.2305452871922,nm/sample,253.74613190972983,117.39145386739493,325.93092748218186,0.462633471430244,5.0

File: results/radial_profile_rmin_65_5x80_fast/sample_comparison_metrics.csv
sample,input_folder,total_available_frames,processed_frames,valid_phase_frames,failed_phase_frames,frame_selection,per_sweep_frame_limit,downsample,wavelength_nm,fringe_order_to_height_scale_nm,frames_per_sweep,angle_step_deg,phase_retrieval_method,phase_refinement_method,phase_unwrapping_method,phase_tracking_method,sample_model,peak_spline_smoothing_factor,mean_detected_rings,median_ring_fit_r_squared,mean_corrected_missing_ring_orders,fraction_images_with_corrected_missing_orders,max_corrected_order_increment,median_ring_fit_residual_order_rmse,median_phase_tracking_continuity_error,median_sinusoidal_fit_r_squared,sinusoidal_refinement_used_fraction,eccentricity_cos_nm,eccentricity_sin_nm,eccentricity_amplitude_nm,linear_trend_slope_nm_per_sample,linear_trend_intercept_nm,roundness_RONt_nm,roundness_RONq_nm,profile_smoothed_mean_nm,profile_smoothed_Ra_nm,profile_smoothed_Rq_nm,profile_smoothed_Rp_nm,profile_smoothed_Rv_nm,profile_smoothed_Rz_nm,banach_l1_mean_nm,banach_l2_rms_nm,banach_linf_nm,banach_bv_total_variation_nm,banach_bv_total_variation_density_nm_per_sample,banach_w12_gradient_seminorm_nm_per_sample,banach_w12_norm_nm,profile_smoothed_mean_nm_sweep_mean,profile_smoothed_mean_nm_sweep_n,profile_smoothed_mean_nm_sweep_sd,profile_smoothed_mean_nm_standard_uncertainty,profile_smoothed_mean_nm_expanded_uncertainty_95,profile_smoothed_mean_nm_relative_standard_uncertainty,profile_smoothed_Ra_nm_sweep_mean,profile_smoothed_Ra_nm_sweep_n,profile_smoothed_Ra_nm_sweep_sd,profile_smoothed_Ra_nm_standard_uncertainty,profile_smoothed_Ra_nm_expanded_uncertainty_95,profile_smoothed_Ra_nm_relative_standard_uncertainty,profile_smoothed_Rq_nm_sweep_mean,profile_smoothed_Rq_nm_sweep_n,profile_smoothed_Rq_nm_sweep_sd,profile_smoothed_Rq_nm_standard_uncertainty,profile_smoothed_Rq_nm_expanded_uncertainty_95,profile_smoothed_Rq_nm_relative_standard_uncertainty,profile_smoothed_Rp_nm_sweep_mean,profile_smoothed_Rp_nm_sweep_n,profile_smoothed_Rp_nm_sweep_sd,profile_smoothed_Rp_nm_standard_uncertainty,profile_smoothed_Rp_nm_expanded_uncertainty_95,profile_smoothed_Rp_nm_relative_standard_uncertainty,profile_smoothed_Rv_nm_sweep_mean,profile_smoothed_Rv_nm_sweep_n,profile_smoothed_Rv_nm_sweep_sd,profile_smoothed_Rv_nm_standard_uncertainty,profile_smoothed_Rv_nm_expanded_uncertainty_95,profile_smoothed_Rv_nm_relative_standard_uncertainty,profile_smoothed_Rz_nm_sweep_mean,profile_smoothed_Rz_nm_sweep_n,profile_smoothed_Rz_nm_sweep_sd,profile_smoothed_Rz_nm_standard_uncertainty,profile_smoothed_Rz_nm_expanded_uncertainty_95,profile_smoothed_Rz_nm_relative_standard_uncertainty,banach_l1_mean_nm_sweep_mean,banach_l1_mean_nm_sweep_n,banach_l1_mean_nm_sweep_sd,banach_l1_mean_nm_standard_uncertainty,banach_l1_mean_nm_expanded_uncertainty_95,banach_l1_mean_nm_relative_standard_uncertainty,banach_l2_rms_nm_sweep_mean,banach_l2_rms_nm_sweep_n,banach_l2_rms_nm_sweep_sd,banach_l2_rms_nm_standard_uncertainty,banach_l2_rms_nm_expanded_uncertainty_95,banach_l2_rms_nm_relative_standard_uncertainty,banach_linf_nm_sweep_mean,banach_linf_nm_sweep_n,banach_linf_nm_sweep_sd,banach_linf_nm_standard_uncertainty,banach_linf_nm_expanded_uncertainty_95,banach_linf_nm_relative_standard_uncertainty,banach_bv_total_variation_nm_sweep_mean,banach_bv_total_variation_nm_sweep_n,banach_bv_total_variation_nm_sweep_sd,banach_bv_total_variation_nm_standard_uncertainty,banach_bv_total_variation_nm_expanded_uncertainty_95,banach_bv_total_variation_nm_relative_standard_uncertainty,banach_bv_total_variation_density_nm_per_sample_sweep_mean,banach_bv_total_variation_density_nm_per_sample_sweep_n,banach_bv_total_variation_density_nm_per_sample_sweep_sd,banach_bv_total_variation_density_nm_per_sample_standard_uncertainty,banach_bv_total_variation_density_nm_per_sample_expanded_uncertainty_95,banach_bv_total_variation_density_nm_per_sample_relative_standard_uncertainty,banach_w12_gradient_seminorm_nm_per_sample_sweep_mean,banach_w12_gradient_seminorm_nm_per_sample_sweep_n,banach_w12_gradient_seminorm_nm_per_sample_sweep_sd,banach_w12_gradient_seminorm_nm_per_sample_standard_uncertainty,banach_w12_gradient_seminorm_nm_per_sample_expanded_uncertainty_95,banach_w12_gradient_seminorm_nm_per_sample_relative_standard_uncertainty,banach_w12_norm_nm_sweep_mean,banach_w12_norm_nm_sweep_n,banach_w12_norm_nm_sweep_sd,banach_w12_norm_nm_standard_uncertainty,banach_w12_norm_nm_expanded_uncertainty_95,banach_w12_norm_nm_relative_standard_uncertainty,roundness_RONt_nm_sweep_mean,roundness_RONt_nm_sweep_n,roundness_RONt_nm_sweep_sd,roundness_RONt_nm_standard_uncertainty,roundness_RONt_nm_expanded_uncertainty_95,roundness_RONt_nm_relative_standard_uncertainty,roundness_RONq_nm_sweep_mean,roundness_RONq_nm_sweep_n,roundness_RONq_nm_sweep_sd,roundness_RONq_nm_standard_uncertainty,roundness_RONq_nm_expanded_uncertainty_95,roundness_RONq_nm_relative_standard_uncertainty,step_edge_sample,step_left_level_nm,step_right_level_nm,step_height_nm,step_depth_nm,step_depth_nm_sweep_mean,step_depth_nm_sweep_n,step_depth_nm_sweep_sd,step_depth_nm_standard_uncertainty,step_depth_nm_expanded_uncertainty_95,step_depth_nm_relative_standard_uncertainty
ceramic,ceramic,24000.0,400.0,400.0,0.0,first,80.0,1.0,532.0,266.0,4800.0,0.08333333333333333,per-image radial excess-fraction fringe analysis with spline-smoothed maxima detection,continuity-aware peak-subset EFM with optional full radial-profile sinusoidal least-squares refinement,tracked continuous epsilon sequence within each sweep; raw unwrap retained as diagnostics,continuity-aware EFM peak-subset selection within each sweep,ceramic-roundness,0.03,3.0275,0.999872840325374,0.0,0.0,1.0,0.00920781706804968,0.026576703948213876,0.9180767650322585,1.0,-857.149448660065,7904.42143246493,7950.759923387775,-8.451869804526406e-07,0.0001686148026134076,1035.1775565414387,172.51720028033836,4.547473508864641e-15,128.17225922708127,171.24181540095762,537.8466598675484,507.611669504619,1045.4583293721673,128.17225922708127,171.24181540095762,537.8466598675484,4545.441821575907,11.392084765854403,30.4009502418885,173.91945583351344,2.8199664825478975e-15,5.0,0.8646169243846414,0.38666844348417073,1.0735637072460775,137118099054428.44,128.14926130128563,5.0,83.65331422585726,37.4108994304334,103.86930860467393,0.2919322284853318,147.94077459720341,5.0,96.41504358406904,43.11811830151667,119.71508850358558,0.2914552693056654,280.46597677416923,5.0,180.18851084171112,80.58275180130478,223.73358680210177,0.28731738775641186,275.42063361455854,5.0,167.51021464366752,74.91284537376426,207.99140285442732,0.2719943106317958,555.8866103887277,5.0,345.51416866607457,154.5186336653341,429.01250410196866,0.27796789988749737,128.14926130128563,5.0,83.65331422585726,37.4108994304334,103.86930860467393,0.2919322284853318,147.94077459720341,5.0,96.41504358406904,43.11811830151667,119.71508850358558,0.2914552693056654,294.0842205891423,5.0,174.25485855551503,77.92914182794848,216.3659843804726,0.26498919823658723,681.0773328217798,5.0,350.9177940071363,156.93520838284502,435.7219911477466,0.2304220105705836,8.621232061035187,5.0,4.441997392495396,1.9865216250993039,5.515468242376539,0.2304220105705836,14.184436572675096,5.0,5.812062982821593,2.5992335838198546,7.216629361062368,0.18324545853495647,149.0758547026296,5.0,95.706407428739,42.80120657859025,118.83520050168671,0.2871102544672196,530.3324518567881,5.0,350.0849643983719,156.56275565907066,434.6878966059057,0.2952162461695803,149.32781232212545,5.0,96.58797065146408,43.19545363708566,119.92980581748495,0.28926596435971175,,,,,,,,,,,
steel,steel,100000.0,400.0,387.0,13.0,first,80.0,1.0,532.0,266.0,20000.0,0.02,per-image radial excess-fraction fringe analysis with spline-smoothed maxima detection,continuity-aware peak-subset EFM with optional full radial-profile sinusoidal least-squares refinement,tracked continuous epsilon sequence within each sweep; raw unwrap retained as diagnostics,continuity-aware EFM peak-subset selection within each sweep,step,0.03,3.2170542635658914,0.9971838828559475,0.11369509043927649,0.1075,3.0,0.048677640733856435,0.049965321191505874,0.517127778473959,0.27648578811369506,,,,-2.9026985441091413,-72.33341801411306,,,7.275957614183426e-14,2729.9766553362983,4080.7022263002355,5039.519247952759,14766.184541153625,19805.703789106385,2729.9766553362983,4080.7022263002355,14766.184541153625,50005.88939080329,125.32804358597316,475.2305452871922,4108.281238049029,2.842170943040401e-14,5.0,3763.5238844484693,1683.099048114168,4673.032113699656,5.921878317120784e+16,1421.8769491084845,5.0,1567.0666161217061,700.8134957837406,1945.7702000253246,0.4928791455710355,1679.2192335961813,5.0,1768.1430238392304,790.73759904931,2195.4395363763165,0.4708959873904509,3038.4815204219376,5.0,3705.3529406456505,1657.0842111824836,4600.803347038162,0.5453659007122654,3597.4288916749565,5.0,3154.978803971843,1410.9494146504048,3917.4235959878156,0.3922105084316119,6635.910412096894,5.0,6523.679077235531,2917.477976018349,8100.217446038527,0.4396499944755055,1421.8769491084845,5.0,1567.0666161217061,700.8134957837406,1945.7702000253246,0.4928791455710355,1679.2192335961813,5.0,1768.1430238392304,790.73759904931,2195.4395363763165,0.4708959873904509,4066.3710558360517,5.0,3409.6779351313535,1524.8543288669648,4233.674337522359,0.3749914378026313,8160.260120126817,5.0,7932.4404414058845,3547.495210890399,9849.425713989282,0.43472820212442786,103.29443190033946,5.0,100.41063849880865,44.905002669498714,124.67627486062379,0.43472820212442775,253.74613190972983,5.0,262.49527082502567,117.39145386739493,325.93092748218186,0.462633471430244,1719.451123992962,5.0,1762.043906271673,788.0099907525457,2187.8664816718683,0.4582915907040177,,,,,,,,,,,,,160.0,907.072857562617,944.5119668564544,37.43910929383742,37.43910929383742,0.0,5.0,0.0,0.0,0.0,
