Repository: dawidkucharski/banach-profile-metrology

# Banach-Space Norm Descriptors for Interferometric Profile Metrology

Reproducibility package for *"Banach-Space Norm Descriptors for Interferometric Profile Metrology: Beyond Amplitude Averaging"* (submitted).

## Contents

| Path | Description |
|:---|:---|
| `scripts/reconstruct_radial_profile_sequence.py` | Main pipeline: raw interferogram → EFM phase decoding → unwrapping → nanometre profile → LSCI + Gaussian filtering → ISO & Banach descriptors |
| `src/btri/` | Python package: radial EFM, phase unwrapping, filtering, descriptor computation |
| `results/radial_profile_reconstruction_metric/` | All generated outputs — CSVs, JSONs, NPYs, vector PDF figures |
| `configs/` | Pipeline configuration files |
| `pyproject.toml` | Python project metadata and dependencies |

## Results structure

```
results/radial_profile_reconstruction_metric/
├── ceramic/
│   ├── profile_analysis.csv          # Nanometre profiles, reference models, residuals
│   ├── phase_sequence.csv            # Wrapped & unwrapped excess-fraction sequences
│   ├── metrics.csv / metrics.json    # Full-sequence scalar descriptors
│   ├── sweep_metric_uncertainty.csv  # Per-sweep descriptor values (n=5)
│   ├── *.pdf                         # Vector-graphics figures
│   └── *.npy                         # Binary phase/height arrays
├── steel/
│   └── (same structure)
├── sample_comparison_metrics.csv
├── descriptor_correlation_heatmap.pdf
├── profile_psd_comparison.pdf
├── cohens_d_artefact_separation.pdf
├── flick_flat_detection.pdf
├── flick_flat_measurement.pdf
└── lp_convergence.pdf
```

## Reproduce the analysis

### Re-run the full pipeline (requires raw PNG archives)

```bash
PYTHONPATH=src .venv/bin/python \
  scripts/reconstruct_radial_profile_sequence.py \
  --dataset ceramic=ceramic --dataset steel=steel \
  --output-dir results/radial_profile_reconstruction_metric \
  --frame-limit 0 --frame-selection first --downsample 1 \
  --max-radius-px 240 --min-radius-px 5 \
  --ceramic-min-radius-px 50 --steel-min-radius-px 5 \
  --peak-spline-smoothing-factor 0.03 \
  --peak-prominence-fraction 0.04
```

### Regenerate figures from CSVs

All analytical figures can be regenerated from the CSV files without re-running the EFM pipeline.

### Environment

- Python 3.9+
- `numpy`, `scipy`, `pandas`, `matplotlib`
- `python -m venv .venv && source .venv/bin/activate && pip install numpy scipy pandas matplotlib`

## Data availability

Raw interferometric PNG archives (FN~111: 24,000 frames; FN~101: 100,000 frames, ~32 GB total) are available from the corresponding author upon reasonable request.

## Citation

Please cite the accompanying manuscript (reference to be added upon publication).

File: results/static_stability_check/iso_banach_uncertainty_table.csv
sample,family,descriptor,value,unit,sweep_mean,standard_uncertainty,expanded_uncertainty_95,relative_standard_uncertainty,repeat_count
ceramic,ISO/profile,Ra,4.841631524298888,nm,4.7928239336446525,1.4266260063120706,3.960948792173032,0.2976587552689856,5.0
ceramic,ISO/profile,Rq,6.598678450348536,nm,5.795206635881951,1.5316662791545745,4.252587343555244,0.2642988206272089,5.0
ceramic,ISO/profile,Rz,46.555447017952886,nm,29.441596518068252,4.537586904992127,12.59836095177502,0.15412163203199317,5.0
ceramic,ISO/roundness,RONt,47.30785711775964,nm,29.606837580583555,4.6537107644374585,12.920772472928688,0.15718364893822387,5.0
ceramic,ISO/roundness,RONq,6.651453573693743,nm,5.914887737297528,1.5211786300571821,4.223468961553756,0.2571779377087888,5.0
ceramic,Banach,L1 mean,4.841631524298888,nm,4.7928239336446525,1.4266260063120706,3.960948792173032,0.2976587552689856,5.0
ceramic,Banach,L2 RMS,6.598678450348536,nm,5.795206635881951,1.5316662791545745,4.252587343555244,0.2642988206272089,5.0
ceramic,Banach,L infinity,24.534487305452295,nm,16.24361369930789,2.055993082200151,5.708351929395145,0.12657239455822278,5.0
ceramic,Banach,BV total variation,35806.692492691596,nm,7149.0134759804005,1084.049741996328,3009.8045999566416,0.15163627060412888,5.0
ceramic,Banach,BV density,1.6577939947539977,nm/sample,1.6552473896689974,0.2509955410966261,0.6968753415042004,0.1516362706041289,5.0
ceramic,Banach,W12 gradient,1.2923631110837062,nm/sample,1.2180129925191976,0.20264404830247335,0.5626300760068684,0.16637264918114525,5.0
